Repository: uwsunlab/Co-MOF

# Co-MOF

## Environment
They can be installed using conda or a `requirements.txt` file.

### Using the conda environment file
1) Install conda
2) Create a new environment using `conda env create -f environment/conda/environment.linux.yml`

## Dataset
The dataset is located in `co-mof_dataset/`, and contains images as well as supporting files

In `images/`, there are a total of 796 images organized by batches. Each batch follows a specific procedure defined in `batches.json`. The procedures in `batches.json` are defined in the `procedures.json` file. `mof_dataset.csv` contains the relative image paths relative to the `Co-MOF/` directory, as well as the procedure, batch, and synthesis condition for each image. Synthesis conditions are defined in `synthesis_conditions.json`.

When cloning this repository from GitHub, most images will be missing from `images/`. The remaining images can be downloaded `TODO: HERE`. After downloading all the images, run the code in the `unit_testing.ipynb` notebook. This notebook will load `mof_dataset.csv` into a pandas DataFrame, and attempt to open and close each image in the dataset to verify the image files' integrity as well as the CSV file.

## Example Usage
The `example_usage.ipynb` demonstrates how to use Bok Choy with an optical microscopy image of MOFs. Using Bok Choy, results can be saved to a CSV file or plotted.

## Expected Results
Image/sample quality has a significant impact on areas and aspect ratios determined by the Bok Choy algorithm. 

Here are some examples of images with good, reasonable, and bad expected results:

### Good Results Expected

### Reasonable Results Expected

### Bad Results Expected

## Citation
If you use this dataset or Bok Choy in your research, please cite the following:

### BibTeX

```bibtex
@article{Chong2025,
  author    = {Chong, Kai Xiang and Alsabia, Qusai and Ye, Zuyang and McDaniel, Andrew and Baumgardner, Douglas and Xiao, Dianne and Sun, Shijing},
  title     = {Controlling Metal-Organic Framework Crystallization via Computer Vision and Robotic Handling},
  url       = {http://dx.doi.org/10.26434/chemrxiv-2025-nq31g},
  DOI       = {10.26434/chemrxiv-2025-nq31g},
  journal   = {ChemRxiv},
  year      = {2025},
}
```

File: dataset/synthesis_conditions.json
{
    "SolventVolumes-1I": {
        "Manual Steps": "Measuring and tranfering powder",
        "Robot Steps (Mara)": "Liquid transferring",
        "Co(NO3)2*6H2O": 4.0,
        "2,5-Dihydroxyterephthalic Acid": 1.0,
        "Temperature (\u00b0C)": 100.0,
        "Reaction Time (hrs)": 24.0,
        "Water ul": 3333.0,
        "DMF ul": 3333.0,
        "Ethanol ul": 3333.0,
        "Notes/Observations": null
    },
    "SolventVolumes-2I": {
        "Manual Steps": "Votexing vial for complete mixing",
        "Robot Steps (Mara)": "Recognizing vial locations",
        "Co(NO3)2*6H2O": 4.0,
        "2,5-Dihydroxyterephthalic Acid": 1.0,
        "Temperature (\u00b0C)": 100.0,
        "Reaction Time (hrs)": 24.0,
        "Water ul": 5000.0,
        "DMF ul": 2500.0,
        "Ethanol ul": 2500.0,
        "Notes/Observations": null
    },
    "SolventVolumes-3I": {
        "Manual Steps": "Placing vials on Robot cell",
        "Robot Steps (Mara)": "Communicating with Python code",
        "Co(NO3)2*6H2O": 4.0,
        "2,5-Dihydroxyterephthalic Acid": 1.0,
        "Temperature (\u00b0C)": 100.0,
        "Reaction Time (hrs)": 24.0,
        "Water ul": 4000.0,
        "DMF ul": 2000.0,
        "Ethanol ul": 4000.0,
        "Notes/Observations": null
    },
    "SolventVolumes-4I": {
        "Manual Steps": "Closing vials with lids",
        "Robot Steps (Mara)": "Mixing by repipetting",
        "Co(NO3)2*6H2O": 4.0,
        "2,5-Dihydroxyterephthalic Acid": 1.0,
        "Temperature (\u00b0C)": 100.0,
        "Reaction Time (hrs)": 24.0,
        "Water ul": 2500.0,
        "DMF ul": 2500.0,
        "Ethanol ul": 5000.0,
        "Notes/Observations": null
    },
    "SolventVolumes-5I": {
        "Manual Steps": "Heating vials with a heating block",
        "Robot Steps (Mara)": "Heating with adapter (wellplate)",
        "Co(NO3)2*6H2O": 4.0,
        "2,5-Dihydroxyterephthalic Acid": 1.0,
        "Temperature (\u00b0C)": 100.0,
        "Reaction Time (hrs)": 24.0,
        "Water ul": 6000.0,
        "DMF ul": 2000.0,
        "Ethanol ul": 2000.0,
        "Notes/Observations": null
    },
    "SolventVolumes-6I": {
        "Manual Steps": "Timing",
        "Robot Steps (Mara)": "Timing with adapter (wellplate)",
        "Co(NO3)2*6H2O": 4.0,
        "2,5-Dihydroxyterephthalic Acid": 1.0,
        "Temperature (\u00b0C)": 100.0,
        "Reaction Time (hrs)": 24.0,
        "Water ul": 2500.0,
        "DMF ul": 5000.0,
        "Ethanol ul": 2500.0,
        "Notes/Observations": null
    },
    "Time1": {
        "Manual Steps": null,
        "Robot Steps (Mara)": "Timing with adapter (wellplate)",
        "Co(NO3)2*6H2O": 4.0,
        "2,5-Dihydroxyterephthalic Acid": 1.0,
        "Temperature (\u00b0C)": 100.0,
        "Reaction Time (hrs)": 15.0,
        "Water ul": 4000.0,
        "DMF ul": 2000.0,
        "Ethanol ul": 4000.0,
        "Notes/Observations": null
    },
    "Time2": {
        "Manual Steps": null,
        "Robot Steps (Mara)": "Timing with adapter (wellplate)",
        "Co(NO3)2*6H2O": 4.0,
        "2,5-Dihydroxyterephthalic Acid": 1.0,
        "Temperature (\u00b0C)": 100.0,
        "Reaction Time (hrs)": 21.0,
        "Water ul": 4000.0,
        "DMF ul": 2000.0,
        "Ethanol ul": 4000.0,
        "Notes/Observations": null
    },
    "Time3": {
        "Manual Steps": null,
        "Robot Steps (Mara)": "Timing with adapter (wellplate)",
        "Co(NO3)2*6H2O": 4.0,
        "2,5-Dihydroxyterephthalic Acid": 1.0,
        "Temperature (\u00b0C)": 100.0,
        "Reaction Time (hrs)": 24.0,
        "Water ul": 4000.0,
        "DMF ul": 2000.0,
        "Ethanol ul": 4000.0,
        "Notes/Observations": null
    },
    "Time4": {
        "Manual Steps": null,
        "Robot Steps (Mara)": "Timing with adapter (wellplate)",
        "Co(NO3)2*6H2O": 4.0,
        "2,5-Dihydroxyterephthalic Acid": 1.0,
        "Temperature (\u00b0C)": 100.0,
        "Reaction Time (hrs)": 28.0,
        "Water ul": 4000.0,
        "DMF ul": 2000.0,
        "Ethanol ul": 4000.0,
        "Notes/Observations": null
    },
    "Time5": {
        "Manual Steps": null,
        "Robot Steps (Mara)": "Timing with adapter (wellplate)",
        "Co(NO3)2*6H2O": 4.0,
        "2,5-Dihydroxyterephthalic Acid": 1.0,
        "Temperature (\u00b0C)": 100.0,
        "Reaction Time (hrs)": 34.0,
        "Water ul": 4000.0,
        "DMF ul": 2000.0,
        "Ethanol ul": 4000.0,
        "Notes/Observations": null
    },
    "Time6": {
        "Manual Steps": null,
        "Robot Steps (Mara)": "Timing with adapter (wellplate)",
        "Co(NO3)2*6H2O": 4.0,
        "2,5-Dihydroxyterephthalic Acid": 1.0,
        "Temperature (\u00b0C)": 100.0,
        "Reaction Time (hrs)": 60.0,
        "Water ul": 4000.0,
        "DMF ul": 2000.0,
        "Ethanol ul": 4000.0,
        "Notes/Observations": null
    },
    "Temperature1": {
        "Manual Steps": null,
        "Robot Steps (Mara)": "Timing with adapter (wellplate)",
        "Co(NO3)2*6H2O": 4.0,
        "2,5-Dihydroxyterephthalic Acid": 1.0,
        "Temperature (\u00b0C)": 70.0,
        "Reaction Time (hrs)": 24.0,
        "Water ul": 4000.0,
        "DMF ul": 2000.0,
        "Ethanol ul": 4000.0,
        "Notes/Observations": null
    },
    "Temperature2": {
        "Manual Steps": null,
        "Robot Steps (Mara)": "Timing with adapter (wellplate)",
        "Co(NO3)2*6H2O": 4.0,
        "2,5-Dihydroxyterephthalic Acid": 1.0,
        "Temperature (\u00b0C)": 90.0,
        "Reaction Time (hrs)": 24.0,
        "Water ul": 4000.0,
        "DMF ul": 2000.0,
        "Ethanol ul": 4000.0,
        "Notes/Observations": null
    },
    "Temperature3": {
        "Manual Steps": null,
        "Robot Steps (Mara)": "Timing with adapter (wellplate)",
        "Co(NO3)2*6H2O": 4.0,
        "2,5-Dihydroxyterephthalic Acid": 1.0,
        "Temperature (\u00b0C)": 100.0,
        "Reaction Time (hrs)": 24.0,
        "Water ul": 4000.0,
        "DMF ul": 2000.0,
        "Ethanol ul": 4000.0,
        "Notes/Observations": null
    },
    "Temperature4": {
        "Manual Steps": null,
        "Robot Steps (Mara)": "Timing with adapter (wellplate)",
        "Co(NO3)2*6H2O": 4.0,
        "2,5-Dihydroxyterephthalic Acid": 1.0,
        "Temperature (\u00b0C)": 130.0,
        "Reaction Time (hrs)": 24.0,
        "Water ul": 4000.0,
        "DMF ul": 2000.0,
        "Ethanol ul": 4000.0,
        "Notes/Observations": null
    },
    "Temperature5": {
        "Manual Steps": null,
        "Robot Steps (Mara)": "Timing with adapter (wellplate)",
        "Co(NO3)2*6H2O": 4.0,
        "2,5-Dihydroxyterephthalic Acid": 1.0,
        "Temperature (\u00b0C)": 150.0,
        "Reaction Time (hrs)": 24.0,
        "Water ul": 4000.0,
        "DMF ul": 2000.0,
        "Ethanol ul": 4000.0,
        "Notes/Observations": null
    },
    "SolventVolumes-1II": {
        "Manual Steps": null,
        "Robot Steps (Mara)": "Timing with adapter (wellplate)",
        "Co(NO3)2*6H2O": 4.0,
        "2,5-Dihydroxyterephthalic Acid": 1.0,
        "Temperature (\u00b0C)": 100.0,
        "Reaction Time (hrs)": 24.0,
        "Water ul": 6000.0,
        "DMF ul": 0.0,
        "Ethanol ul": 4000.0,
        "Notes/Observations": null
    },
    "SolventVolumes-2II": {
        "Manual Steps": null,
        "Robot Steps (Mara)": "Timing with adapter (wellplate)",
        "Co(NO3)2*6H2O": 4.0,
        "2,5-Dihydroxyterephthalic Acid": 1.0,
        "Temperature (\u00b0C)": 100.0,
        "Reaction Time (hrs)": 24.0,
        "Water ul": 5000.0,
        "DMF ul": 1000.0,
        "Ethanol ul": 4000.0,
        "Notes/Observations": null
    },
    "SolventVolumes-3II": {
        "Manual Steps": null,
        "Robot Steps (Mara)": "Timing with adapter (wellplate)",
        "Co(NO3)2*6H2O": 4.0,
        "2,5-Dihydroxyterephthalic Acid": 1.0,
        "Temperature (\u00b0C)": 100.0,
        "Reaction Time (hrs)": 24.0,
        "Water ul": 3000.0,
        "DMF ul": 3000.0,
        "Ethanol ul": 4000.0,
        "Notes/Observations": null
    },
    "SolventVolumes-4II": {
        "Manual Steps": null,
        "Robot Steps (Mara)": "Timing with adapter (wellplate)",
        "Co(NO3)2*6H2O": 4.0,
        "2,5-Dihydroxyterephthalic Acid": 1.0,
        "Temperature (\u00b0C)": 100.0,
        "Reaction Time (hrs)": 24.0,
        "Water ul": 2000.0,
        "DMF ul": 4000.0,
        "Ethanol ul": 4000.0,
        "Notes/Observations": null
    },
    "SolventVolumes-5II": {
        "Manual Steps": null,
        "Robot Steps (Mara)": "Timing with adapter (wellplate)",
        "Co(NO3)2*6H2O": 4.0,
        "2,5-Dihydroxyterephthalic Acid": 1.0,
        "Temperature (\u00b0C)": 100.0,
        "Reaction Time (hrs)": 24.0,
        "Water ul": 1000.0,
        "DMF ul": 5000.0,
        "Ethanol ul": 4000.0,
        "Notes/Observations": null
    },
    "SolventVolumes-6II": {
        "Manual Steps": null,
        "Robot Steps (Mara)": "Timing with adapter (wellplate)",
        "Co(NO3)2*6H2O": 4.0,
        "2,5-Dihydroxyterephthalic Acid": 1.0,
        "Temperature (\u00b0C)": 100.0,
        "Reaction Time (hrs)": 24.0,
        "Water ul": 0.0,
        "DMF ul": 6000.0,
        "Ethanol ul": 4000.0,
        "Notes/Observations": null
    },
    "SolventVolumes-7II": {
        "Manual Steps": null,
        "Robot Steps (Mara)": "Timing with adapter (wellplate)",
        "Co(NO3)2*6H2O": 4.0,
        "2,5-Dihydroxyterephthalic Acid": 1.0,
        "Temperature (\u00b0C)": 100.0,
        "Reaction Time (hrs)": 24.0,
        "Water ul": 8000.0,
        "DMF ul": 2000.0,
        "Ethanol ul": 0.0,
        "Notes/Observations": null
    },
    "SolventVolumes-8II": {
        "Manual Steps": null,
        "Robot Steps (Mara)": "Timing with adapter (wellplate)",
        "Co(NO3)2*6H2O": 4.0,
        "2,5-Dihydroxyterephthalic Acid": 1.0,
        "Temperature (\u00b0C)": 100.0,
        "Reaction Time (hrs)": 24.0,
        "Water ul": 7000.0,
        "DMF ul": 2000.0,
        "Ethanol ul": 1000.0,
        "Notes/Observations": null
    },
    "SolventVolumes-9II": {
        "Manual Steps": null,
        "Robot Steps (Mara)": "Timing with adapter (wellplate)",
        "Co(NO3)2*6H2O": 4.0,
        "2,5-Dihydroxyterephthalic Acid": 1.0,
        "Temperature (\u00b0C)": 100.0,
        "Reaction Time (hrs)": 24.0,
        "Water ul": 6000.0,
        "DMF ul": 2000.0,
        "Ethanol ul": 2000.0,
        "Notes/Observations": null
    },
    "SolventVolumes-10II": {
        "Manual Steps": null,
        "Robot Steps (Mara)": "Timing with adapter (wellplate)",
        "Co(NO3)2*6H2O": 4.0,
        "2,5-Dihydroxyterephthalic Acid": 1.0,
        "Temperature (\u00b0C)": 100.0,
        "Reaction Time (hrs)": 24.0,
        "Water ul": 5000.0,
        "DMF ul": 2000.0,
        "Ethanol ul": 3000.0,
        "Notes/Observations": null
    },
    "SolventVolumes-11II": {
        "Manual Steps": null,
        "Robot Steps (Mara)": "Timing with adapter (wellplate)",
        "Co(NO3)2*6H2O": 4.0,
        "2,5-Dihydroxyterephthalic Acid": 1.0,
        "Temperature (\u00b0C)": 100.0,
        "Reaction Time (hrs)": 24.0,
        "Water ul": 3000.0,
        "DMF ul": 2000.0,
        "Ethanol ul": 5000.0,
        "Notes/Observations": null
    },
    "SolventVolumes-12II": {
        "Manual Steps": null,
        "Robot Steps (Mara)": "Timing with adapter (wellplate)",
        "Co(NO3)2*6H2O": 4.0,
        "2,5-Dihydroxyterephthalic Acid": 1.0,
        "Temperature (\u00b0C)": 100.0,
        "Reaction Time (hrs)": 24.0,
        "Water ul": 2000.0,
        "DMF ul": 2000.0,
        "Ethanol ul": 6000.0,
        "Notes/Observations": null
    },
    "SolventVolumes-13II": {
        "Manual Steps": null,
        "Robot Steps (Mara)": "Timing with adapter (wellplate)",
        "Co(NO3)2*6H2O": 4.0,
        "2,5-Dihydroxyterephthalic Acid": 1.0,
        "Temperature (\u00b0C)": 100.0,
        "Reaction Time (hrs)": 24.0,
        "Water ul": 1000.0,
        "DMF ul": 2000.0,
        "Ethanol ul": 7000.0,
        "Notes/Observations": null
    },
    "SolventVolumes-14II": {
        "Manual Steps": null,
        "Robot Steps (Mara)": "Timing with adapter (wellplate)",
        "Co(NO3)2*6H2O": 4.0,
        "2,5-Dihydroxyterephthalic Acid": 1.0,
        "Temperature (\u00b0C)": 100.0,
        "Reaction Time (hrs)": 24.0,
        "Water ul": 0.0,
        "DMF ul": 2000.0,
        "Ethanol ul": 8000.0,
        "Notes/Observations": null
    },
    "SolventVolumes-15II": {
        "Manual Steps": null,
        "Robot Steps (Mara)": "Timing with adapter (wellplate)",
        "Co(NO3)2*6H2O": 4.0,
        "2,5-Dihydroxyterephthalic Acid": 1.0,
        "Temperature (\u00b0C)": 100.0,
        "Reaction Time (hrs)": 24.0,
        "Water ul": 0.0,
        "DMF ul": 0.0,
        "Ethanol ul": 10000.0,
        "Notes/Observations": null
    },
    "SolventVolumes-16II": {
        "Manual Steps": null,
        "Robot Steps (Mara)": "Timing with adapter (wellplate)",
        "Co(NO3)2*6H2O": 4.0,
        "2,5-Dihydroxyterephthalic Acid": 1.0,
        "Temperature (\u00b0C)": 100.0,
        "Reaction Time (hrs)": 24.0,
        "Water ul": 10000.0,
        "DMF ul": 0.0,
        "Ethanol ul": 0.0,
        "Notes/Observations": null
    },
    "SolventVolumes-17II": {
        "Manual Steps": null,
        "Robot Steps (Mara)": "Timing with adapter (wellplate)",
        "Co(NO3)2*6H2O": 4.0,
        "2,5-Dihydroxyterephthalic Acid": 1.0,
        "Temperature (\u00b0C)": 100.0,
        "Reaction Time (hrs)": 24.0,
        "Water ul": 0.0,
        "DMF ul": 10000.0,
        "Ethanol ul": 0.0,
        "Notes/Observations": null
    },
    "SolventVolumes-18II": {
        "Manual Steps": null,
        "Robot Steps (Mara)": "Timing with adapter (wellplate)",
        "Co(NO3)2*6H2O": 4.0,
        "2,5-Dihydroxyterephthalic Acid": 1.0,
        "Temperature (\u00b0C)": 100.0,
        "Reaction Time (hrs)": 24.0,
        "Water ul": 4000.0,
        "DMF ul": 0.0,
        "Ethanol ul": 6000.0,
        "Notes/Observations": null
    },
    "SolventVolumes-19II": {
        "Manual Steps": null,
        "Robot Steps (Mara)": "Timing with adapter (wellplate)",
        "Co(NO3)2*6H2O": 4.0,
        "2,5-Dihydroxyterephthalic Acid": 1.0,
        "Temperature (\u00b0C)": 100.0,
        "Reaction Time (hrs)": 24.0,
        "Water ul": 4000.0,
        "DMF ul": 1000.0,
        "Ethanol ul": 5000.0,
        "Notes/Observations": null
    },
    "SolventVolumes-20II": {
        "Manual Steps": null,
        "Robot Steps (Mara)": "Timing with adapter (wellplate)",
        "Co(NO3)2*6H2O": 4.0,
        "2,5-Dihydroxyterephthalic Acid": 1.0,
        "Temperature (\u00b0C)": 100.0,
        "Reaction Time (hrs)": 24.0,
        "Water ul": 4000.0,
        "DMF ul": 2000.0,
        "Ethanol ul": 4000.0,
        "Notes/Observations": null
    },
    "SolventVolumes-21II": {
        "Manual Steps": null,
        "Robot Steps (Mara)": "Timing with adapter (wellplate)",
        "Co(NO3)2*6H2O": 4.0,
        "2,5-Dihydroxyterephthalic Acid": 1.0,
        "Temperature (\u00b0C)": 100.0,
        "Reaction Time (hrs)": 24.0,
        "Water ul": 4000.0,
        "DMF ul": 3000.0,
        "Ethanol ul": 3000.0,
        "Notes/Observations": null
    },
    "SolventVolumes-22II": {
        "Manual Steps": null,
        "Robot Steps (Mara)": "Timing with adapter (wellplate)",
        "Co(NO3)2*6H2O": 4.0,
        "2,5-Dihydroxyterephthalic Acid": 1.0,
        "Temperature (\u00b0C)": 100.0,
        "Reaction Time (hrs)": 24.0,
        "Water ul": 4000.0,
        "DMF ul": 4000.0,
        "Ethanol ul": 2000.0,
        "Notes/Observations": null
    },
    "SolventVolumes-23II": {
        "Manual Steps": null,
        "Robot Steps (Mara)": "Timing with adapter (wellplate)",
        "Co(NO3)2*6H2O": 4.0,
        "2,5-Dihydroxyterephthalic Acid": 1.0,
        "Temperature (\u00b0C)": 100.0,
        "Reaction Time (hrs)": 24.0,
        "Water ul": 4000.0,
        "DMF ul": 5000.0,
        "Ethanol ul": 1000.0,
        "Notes/Observations": null
    },
    "SolventVolumes-Buffer-4II": {
        "Manual Steps": null,
        "Robot Steps (Mara)": "Timing with adapter (wellplate)",
        "Co(NO3)2*6H2O": 4.0,
        "2,5-Dihydroxyterephthalic Acid": 1.0,
        "Temperature (\u00b0C)": 100.0,
        "Reaction Time (hrs)": 24.0,
        "Water ul": 2000.0,
        "DMF ul": 4000.0,
        "Ethanol ul": 4000.0,
        "Notes/Observations": null
    },
    "SolventVolumes-Buffer-5II": {
        "Manual Steps": null,
        "Robot Steps (Mara)": "Timing with adapter (wellplate)",
        "Co(NO3)2*6H2O": 4.0,
        "2,5-Dihydroxyterephthalic Acid": 1.0,
        "Temperature (\u00b0C)": 100.0,
        "Reaction Time (hrs)": 24.0,
        "Water ul": 1000.0,
        "DMF ul": 5000.0,
        "Ethanol ul": 4000.0,
        "Notes/Observations": null
    },
    "Modulator-Linker1": {
        "Manual Steps": null,
        "Robot Steps (Mara)": "Timing with adapter (wellplate)",
        "Co(NO3)2*6H2O": 3.4,
        "2,5-Dihydroxyterephthalic Acid": 1.0,
        "Temperature (\u00b0C)": 100.0,
        "Reaction Time (hrs)": 24.0,
        "Water ul": 4000.0,
        "DMF ul": 2000.0,
        "Ethanol ul": 4000.0,
        "Notes/Observations": null
    },
    "Modulator-Linker2": {
        "Manual Steps": null,
        "Robot Steps (Mara)": "Timing with adapter (wellplate)",
        "Co(NO3)2*6H2O": 3.7,
        "2,5-Dihydroxyterephthalic Acid": 1.0,
        "Temperature (\u00b0C)": 100.0,
        "Reaction Time (hrs)": 24.0,
        "Water ul": 4000.0,
        "DMF ul": 2000.0,
        "Ethanol ul": 4000.0,
        "Notes/Observations": null
    },
    "Modulator-Linker3": {
        "Manual Steps": null,
        "Robot Steps (Mara)": "Timing with adapter (wellplate)",
        "Co(NO3)2*6H2O": 4.0,
        "2,5-Dihydroxyterephthalic Acid": 1.0,
        "Temperature (\u00b0C)": 100.0,
        "Reaction Time (hrs)": 24.0,
        "Water ul": 4000.0,
        "DMF ul": 2000.0,
        "Ethanol ul": 4000.0,
        "Notes/Observations": null
    },
    "Modulator-Linker4": {
        "Manual Steps": null,
        "Robot Steps (Mara)": "Timing with adapter (wellplate)",
        "Co(NO3)2*6H2O": 4.3,
        "2,5-Dihydroxyterephthalic Acid": 1.0,
        "Temperature (\u00b0C)": 100.0,
        "Reaction Time (hrs)": 24.0,
        "Water ul": 4000.0,
        "DMF ul": 2000.0,
        "Ethanol ul": 4000.0,
        "Notes/Observations": null
    },
    "Modulator-Linker5": {
        "Manual Steps": null,
        "Robot Steps (Mara)": "Timing with adapter (wellplate)",
        "Co(NO3)2*6H2O": 4.6,
        "2,5-Dihydroxyterephthalic Acid": 1.0,
        "Temperature (\u00b0C)": 100.0,
        "Reaction Time (hrs)": 24.0,
        "Water ul": 4000.0,
        "DMF ul": 2000.0,
        "Ethanol ul": 4000.0,
        "Notes/Observations": null
    },
    "Modulator-Linker6": {
        "Manual Steps": null,
        "Robot Steps (Mara)": "Timing with adapter (wellplate)",
        "Co(NO3)2*6H2O": 4.8,
        "2,5-Dihydroxyterephthalic Acid": 1.0,
        "Temperature (\u00b0C)": 100.0,
        "Reaction Time (hrs)": 24.0,
        "Water ul": 4000.0,
        "DMF ul": 2000.0,
        "Ethanol ul": 4000.0,
        "Notes/Observations": null
    },
    "Modulator-Linker7": {
        "Manual Steps": null,
        "Robot Steps (Mara)": "Timing with adapter (wellplate)",
        "Co(NO3)2*6H2O": 4.0,
        "2,5-Dihydroxyterephthalic Acid": 0.4,
        "Temperature (\u00b0C)": 100.0,
        "Reaction Time (hrs)": 24.0,
        "Water ul": 4000.0,
        "DMF ul": 2000.0,
        "Ethanol ul": 4000.0,
        "Notes/Observations": null
    },
    "Modulator-Linker8": {
        "Manual Steps": null,
        "Robot Steps (Mara)": "Timing with adapter (wellplate)",
        "Co(NO3)2*6H2O": 4.0,
        "2,5-Dihydroxyterephthalic Acid": 0.7,
        "Temperature (\u00b0C)": 100.0,
        "Reaction Time (hrs)": 24.0,
        "Water ul": 4000.0,
        "DMF ul": 2000.0,
        "Ethanol ul": 4000.0,
        "Notes/Observations": null
    },
    "Modulator-Linker9": {
        "Manual Steps": null,
        "Robot Steps (Mara)": "Timing with adapter (wellplate)",
        "Co(NO3)2*6H2O": 4.0,
        "2,5-Dihydroxyterephthalic Acid": 1.3,
        "Temperature (\u00b0C)": 100.0,
        "Reaction Time (hrs)": 24.0,
        "Water ul": 4000.0,
        "DMF ul": 2000.0,
        "Ethanol ul": 4000.0,
        "Notes/Observations": null
    },
    "Modulator-Linker10": {
        "Manual Steps": null,
        "Robot Steps (Mara)": "Timing with adapter (wellplate)",
        "Co(NO3)2*6H2O": 4.0,
        "2,5-Dihydroxyterephthalic Acid": 1.6,
        "Temperature (\u00b0C)": 100.0,
        "Reaction Time (hrs)": 24.0,
        "Water ul": 4000.0,
        "DMF ul": 2000.0,
        "Ethanol ul": 4000.0,
        "Notes/Observations": null
    },
    "Modulator-Linker11": {
        "Manual Steps": null,
        "Robot Steps (Mara)": "Timing with adapter (wellplate)",
        "Co(NO3)2*6H2O": 4.0,
        "2,5-Dihydroxyterephthalic Acid": 1.9,
        "Temperature (\u00b0C)": 100.0,
        "Reaction Time (hrs)": 24.0,
        "Water ul": 4000.0,
        "DMF ul": 2000.0,
        "Ethanol ul": 4000.0,
        "Notes/Observations": null
    }
}
